Repository: paramphy/Combinatorial-XRD-analysis

File: reference/CuS-1010920.cif
#------------------------------------------------------------------------------
#$Date: 2015-01-27 21:58:39 +0200 (Tue, 27 Jan 2015) $
#$Revision: 130149 $
#$URL: file:///home/coder/svn-repositories/_RELOADED_COD/cod-reloaded/cif/1/01/09/1010920.cif $
#------------------------------------------------------------------------------
#
# This file is available in the Crystallography Open Database (COD),
# http://www.crystallography.net/
#
# All data on this site have been placed in the public domain by the
# contributors.
#
data_1010920
loop_
_publ_author_name
'Roberts, H S'
'Ksanda, C J'
_publ_section_title              'The Crystal Structure of Covellite'
_journal_coden_ASTM              AJSC5L
_journal_name_full
;
American Journal of Science, Serie 5(1,1921-1938)
;
_journal_page_first              489
_journal_page_last               503
_journal_volume                  17
_journal_year                    1929
_chemical_compound_source        'from Summitville, Colorado'
_chemical_formula_structural     'Cu S'
_chemical_formula_sum            'Cu S'
_chemical_name_mineral           Covellite
_chemical_name_systematic        'Copper sulfide'
_space_group_IT_number           194
_symmetry_cell_setting           hexagonal
_symmetry_Int_Tables_number      194
_symmetry_space_group_name_Hall  '-P 6c 2c'
_symmetry_space_group_name_H-M   'P 63/m m c'
_cell_angle_alpha                90
_cell_angle_beta                 90
_cell_angle_gamma                120
_cell_formula_units_Z            6
_cell_length_a                   3.802
_cell_length_b                   3.802
_cell_length_c                   16.42999
_cell_volume                     205.7
_exptl_crystal_density_meas      4.68
_cod_database_code               1010920
loop_
_symmetry_equiv_pos_as_xyz
x,y,z
-y,x-y,z
y-x,-x,z
-y,-x,z
y-x,y,z
x,x-y,z
-x,-y,-z
y,y-x,-z
x-y,x,-z
y,x,-z
x-y,-y,-z
-x,y-x,-z
-x,-y,1/2+z
y,y-x,1/2+z
x-y,x,1/2+z
y,x,1/2+z
x-y,-y,1/2+z
-x,y-x,1/2+z
x,y,1/2-z
-y,x-y,1/2-z
y-x,-x,1/2-z
-y,-x,1/2-z
y-x,y,1/2-z
x,x-y,1/2-z
loop_
_atom_site_label
_atom_site_type_symbol
_atom_site_symmetry_multiplicity
_atom_site_Wyckoff_symbol
_atom_site_fract_x
_atom_site_fract_y
_atom_site_fract_z
_atom_site_occupancy
_atom_site_attached_hydrogens
_atom_site_calc_flag
Cu1 Cu2+ 2 d 0.3333 0.6667 0.75 1. 0 d
Cu2 Cu2+ 4 f 0.3333 0.6667 0.093 1. 0 d
S1 S2- 4 e 0. 0. 0.126 1. 0 d
S2 S2- 2 a 0. 0. 0. 1. 0 d
loop_
_atom_type_symbol
_atom_type_oxidation_number
Cu2+ 2.000
S2- -2.000
